Repository: mcardZH/Lactone-Studio

# Lactone Studio (LS)

**面向计算化学、量子化学与分子模拟工作流的跨平台（macOS / Windows / Linux）一体化桌面工作台**

> [!IMPORTANT]
> **非官方修改版声明（Unofficial Modified Version Notice — 遵循 `LICENSE.txt` 第三条）**
> - **本项目性质**：**Lactone Studio (LS)** 是基于 **Ester Studio (ES) v2.1.3** 源码改造的**非官方修改版（Unofficial Modified Version）**。
> - **修改者与版本标识**：修改者 [`mcardZH`](https://github.com/mcardZH) · 当前修改版本 `v2.1.3-lactone.1`（基线版本 `v2.1.3`）。
> - **对应源码获取地址**：https://github.com/mcardZH/Lactone-Studio
> - **上游官方项目与原始作者**：上游软件 **Ester Studio (ES)**（历史名称 SY-Studio / SciYue）由原始作者兼著作权人 **Zixuan Zhang**（许可联系渠道：`ddwz@sciyue.cn`）开发并发布于官方仓库 https://github.com/Ahey1/Ester-Studio（基线版本对应发布页：https://github.com/Ahey1/Ester-Studio/releases/tag/v2.1.3）。

> - **官方身份免责声明**：本修改版由社区独立维护，**未获得原始作者审核、科学验证、支持或商业认可**；修改者不代表原始作者或官方发布渠道。使用者须自行核验计算输入、参数、单位与科学结论。
---

## 1. 项目简介与命名由来

在有机化学中，**内酯（Lactone）** 是 **酯（Ester）** 在分子内成环形成的同族演进化合物。**Lactone Studio (LS)** 以此命名，旨在致敬上游项目 **Ester Studio (ES)** 的科学计算设计基因，同时代表本项目在 **macOS 原生跨平台运行** 与 **AI 智能体人机同屏协作（MCP）** 方向上构建的完整工作流闭环。

### 本修改版（Lactone Studio）的核心改进
1. **macOS 原生全链路适配 (`darwin-arm64` Apple Silicon & `darwin-x64` Intel)**：
   - 解锁原版仅限 `win32-x64` 的平台限制，完整适配 macOS 原生进程身份探针（`sysctl` / `ioreg` / `ps`）与 POSIX 路径体系；
   - 实现 macOS 独立自包含 Python 3.12 科学计算引擎（`RDKit`、`ASE`、`Spglib`、`tblite`、`SciPy`、`NumPy`）及 Mach-O `@rpath` / `@loader_path` 动态库重定位；
   - 适配 macOS 原生 `GNU xTB` 半经验计算宿主、`MolVec` 离线化学结构图片识别（OCR）JRE 运行时以及 `Multiwfn` 波函数分析调用；
   - 提供一键式 macOS 应用打包脚本（`npm run package:mac`），可直接生成自包含签名的 `Lactone Studio.app` 与 `.dmg` 安装镜像。
2. **人机同屏协作 MCP 服务与原生工具集成 (`desktop/mcp/`, `src/web/mcp/`)**：
   - 在保留跨平台 **Streamable HTTP / Legacy SSE / Stdio (`stdio-server.cjs`)** MCP 服务及方法推荐引擎 (`ester_recommend_method`) 的同时，全面桥接上游 `v2.1.3` 原生工作台工具目录（建模、2D 草图、PES/CI-NEB/IRC/Scan、构象混合采样、绘图与波函数分析等 120+ 工具），并在 macOS / Linux / Windows 上适配原生 `mcpHost`、无 `node-pty` 编译依赖的 `AgentTerminal` 与 `AgentAssistant` 侧栏。
3. **100% 保持原版工程文件与科学工作流兼容**：
   - 采用 `.es` 工程格式（替代原 `.sy` 作为工程索引标准），同时完整保留历史 `.sy` 工程文件导入兼容；
   - 内置无 Git 历史的上游源码包三方增量同步工具（`npm run upstream:*`）与多子代理独立盲审工作流（`npm run review:*`）。

---

## 2. 核心功能概览

| 模块 | 核心能力 |
| :--- | :--- |
| **2D / 3D 分子与周期性晶体建模** (`src/modeling/`, `desktop/chemistry/`) | 内置类 ChemDraw 风格的 2D 化学结构编辑器、Ketcher / Indigo 2D↔3D 实时互转、MolVec 离线文献结构图 OCR 识别；支持 CIF / POSCAR / CP2K / PDB / XYZ 等格式解析、空间群对称性识别、超胞构建、晶面切取（Slab）、键长/键角/二面角精确测量与坐标移动、冻结与柔性扫描约束设置。 |
| **Gaussian & ORCA 量化输入工作台** (`src/core/`, `src/web/`) | 涵盖单点能、几何优化、过渡态（TS/QST2/QST3）、频率、内禀反应坐标（IRC）、激发态（TDDFT/TDA/UKS）、弱相互作用（BSSE）等 12 类任务；内置方法与基组推荐、混合基组分配、ONIOM 多层建模、隐式溶剂模型及来源 `.chk`/输出文件级别继承。 |
| **半经验计算、PES 势能面、构象搜索与反应路径** (`desktop/xtb-host.cjs`, `desktop/pes-host.cjs`, `desktop/aiss-host.cjs`) | 内置 GNU xTB（GFN2-xTB / GFN1-xTB / GFN0-xTB / GFN-FF）快速预优化，支持刚性/柔性势能面（PES）扫描工作流、外部自备 `g-xTB` 接入、分子动力学采样、混合构象搜索、aISS 双分子立体取向对接及 BPP 反应路径插值。 |
| **波函数、等值面与光谱后处理** (`src/results/`, `desktop/orbital-runtime.cjs`) | 解析 Gaussian / ORCA / xTB 输出与轨迹；联动外部 Multiwfn 实时渲染分子轨道（HOMO/LUMO/NTO）、电子密度、静电势（ESP）、IGM/mIGM 弱相互作用等值面及 Hirshfeld/Bader 电荷；支持 IR、Raman、UV-Vis、ECD、NMR 谱图展宽绘制与高清图像/数据导出。 |
| **任务中心与远程 Linux 超算调度** (`desktop/task-system/`) | 支持通过 SSH 直连远程 Linux 服务器或提交 Slurm 作业队列运行 Gaussian / ORCA 计算任务（Windows 下另支持本机与 WSL 环境）；支持实时日志监控、收敛曲线预览、异常诊断与结果文件一键取回后处理。 |
| **方法学文献引用自动收集** (`src/citations/`) | 根据当前工程实际使用的软件、泛函、基组、色散校正、溶剂模型与分析算法，自动追踪并导出可核查的 BibTeX / RIS / 文本参考文献列表。 |

---

## 3. 快速开始与构建指南

### 3.1 环境要求
- **操作系统**：macOS 13+（Apple Silicon `darwin-arm64` 或 Intel `darwin-x64`）、Windows 10/11 `x64` 或 Linux `x64`
- **Node.js**：`>= 22`（推荐 Node.js 24 LTS）
- **Python**：Python `3.12`（用于本地开发态科学计算引擎或 staging 打包）

### 3.2 安装依赖与开发模式启动

```bash

# 1. 安装前端与 Electron 依赖
npm ci
npm run prepare:desktop

# 2. (macOS) 构建并暂存本地自包含 Python 3.12 科学引擎与 xTB 运行时
npm run native:stage:darwin

# 3. 启动桌面端开发环境（支持热更新）
npm run desktop:dev
```

> 若在开发态使用自定义 Conda/虚拟环境（已安装 `numpy`, `scipy`, `rdkit`, `ase`, `spglib`, `tblite`），也可通过环境变量指定 Python 解释器启动：
> ```bash
> SCIYUE_PYTHON=/path/to/python3 npm run desktop:dev
> ```

# SciYue 常用结构库

这是随软件离线提供的精选建模来源，不是数据库镜像，也不是已替用户完成的新计算。实际条目以各类别的 `manifest.json` 为准。

## 分类与文件

`metals`、`nonmetals`、`metal-oxides`、`nonmetal-oxides`、`semiconductors`、`two-dimensional`、`mof`、`cof` 分别保存金属、非金属、两类氧化物、半导体、二维材料、MOF 和 COF。

每条结构集中在自己的 ASCII 目录：`structure.json` 为程序读取的完整晶胞及笛卡尔坐标，`source.cif` 为可追溯的 CIF 来源或明确注明转换方法的 CIF。来源原本是 CONTCAR、FHI-aims geometry 等格式时，另保留原始文件；不能把转换后的 CIF 当成原始下载字节。索引记录来源 ID、版本、文献、许可、模型类型和实际规范化步骤。

## 来源和使用边界

- 实验、公开计算、数据库整理和由已知结构派生的模型分别标识；同一名称不代表所有晶相、堆垛、客体、缺陷或氢定位方式。
- COD 数据沿 CC0 1.0 来源声明；CoRE、QMOF、Materials Cloud 或作者公开数据按每条记录的实际许可及版本保存，并保留所需署名/引文。不同数据库或同名数据库的其他版本不能自动套用本条许可。
- 整理或优化模型不冒充原始实验 CIF。尤其 UiO-66 的 CoRE 含氢初始模型保留其上游整理氢位置，不宣称这些氢为实验精修定位；具体边界见该条来源说明。
- 二维条目明确保留源结构和派生步骤、面内周期轴及真空间隙。二维模型身份不等于当前 xTB 已支持真二维量化边界。
- 未知电荷/自旋和缺少可靠带隙不猜测、不填零。库中参考物性属于原条目的来源，不会自动变成编辑后模型的计算结果。
- 预览连接在独立显示副本中沿公共经验规则生成；不会改写原始坐标、文件或当前工作区。载入默认建立新模型，后续修改由模型历史管理。

只纳入能可靠追溯和读取的有序模型；部分占位、无法确定的化学身份或不明许可候选不通过自动补位/补氢变成正式条目。结构查看/周期编辑的本轮上限为 10,000 原子；科学后端仍各自遵守其原有资源和准入限制。

File: public/structure-library/ceramics/vb2-hexagonal/source.cif
#------------------------------------------------------------------------------
#$Date: 2018-10-05 15:19:55 +0300 (Fri, 05 Oct 2018) $
#$Revision: 211332 $
#$URL: file:///home/coder/svn-repositories/_RELOADED_COD/cod-reloaded/cif/2/10/72/2107290.cif $
#------------------------------------------------------------------------------
#
# This file is available in the Crystallography Open Database (COD),
# http://www.crystallography.net/. The original data for this entry
# were provided by IUCr Journals, http://journals.iucr.org/.
#
# The file may be used within the scientific community so long as
# proper attribution is given to the journal article from which the
# data were obtained.
#
data_2107290
loop_
_publ_author_name
'Terlan, B\"urgehan'
'Akselrud, Lev'
'Baranov, Alexey I.'
'Borrmann, Horst'
'Grin, Yuri'
_publ_section_title
;
 On the transferability of electron density in binary vanadium borides VB,
 V~3~B~4~ and VB~2~
;
_journal_coeditor_code           PI5025
_journal_issue                   6
_journal_name_full               'Acta Crystallographica Section B'
_journal_page_first              777
_journal_page_last               787
_journal_paper_doi               10.1107/S2052520615018363
_journal_volume                  71
_journal_year                    2015
_chemical_formula_moiety         'B2 V1'
_chemical_formula_sum            'B2 V'
_chemical_formula_weight         72.55
_space_group_IT_number           191
_symmetry_cell_setting           hexagonal
_symmetry_space_group_name_Hall  '-P 6 2'
_symmetry_space_group_name_H-M   'P 6/m m m'
_atom_sites_solution_hydrogens   none
_atom_sites_solution_primary     direct
_atom_sites_solution_secondary   difmap
_cell_angle_alpha                90
_cell_angle_beta                 90
_cell_angle_gamma                120
_cell_formula_units_Z            1
_cell_length_a                   2.9977(2)
_cell_length_b                   2.9977(2)
_cell_length_c                   3.0560(3)
_cell_measurement_reflns_used    2109
_cell_measurement_temperature    295
_cell_measurement_theta_max      67.75
_cell_measurement_theta_min      5.3
_cell_volume                     23.783(3)
_computing_cell_refinement       WinCSD
_computing_data_reduction        WinCSD
_computing_publication_material  'enCIFer 1.3, CCDC, 2008'
_computing_structure_refinement
;
WinCSD(Akselrud et al, 1993)
;
_computing_structure_solution    WinCSD
_diffrn_ambient_temperature      295.0
_diffrn_measured_fraction_theta_full 1.0
_diffrn_measured_fraction_theta_max 1.0
_diffrn_measurement_device_type  'Rigaku R-axis Spider'
_diffrn_measurement_method       dtprofit.ref
_diffrn_radiation_monochromator  'Multilayer Optics'
_diffrn_radiation_source         'Rotating Anode'
_diffrn_radiation_type           AgK\a
_diffrn_radiation_wavelength     0.560871
_diffrn_reflns_av_R_equivalents  0.0162
_diffrn_reflns_av_sigmaI/netI    0.0162
_diffrn_reflns_limit_h_max       6
_diffrn_reflns_limit_h_min       -7
_diffrn_reflns_limit_k_max       8
_diffrn_reflns_limit_k_min       -9
_diffrn_reflns_limit_l_max       9
_diffrn_reflns_limit_l_min       -10
_diffrn_reflns_number            2002
_diffrn_reflns_theta_full        67.75
_diffrn_reflns_theta_max         67.75
_diffrn_reflns_theta_min         5.3
_diffrn_standards_decay_%        0.10(10)
_diffrn_standards_interval_time  120
_diffrn_standards_number         3
_exptl_absorpt_coefficient_mu    4.750
_exptl_absorpt_correction_T_max  1.0000
_exptl_absorpt_correction_T_min  0.8733
_exptl_absorpt_correction_type   multi-scan
_exptl_absorpt_process_details   'CrystalClear (Rigaku Corp., 2000), '
_exptl_crystal_colour            grey
_exptl_crystal_density_diffrn    5.0660(10)
_exptl_crystal_density_method    'not measured'
_exptl_crystal_description       chip
_exptl_crystal_F_000             33
_exptl_crystal_size_max          0.02
_exptl_crystal_size_mid          0.015
_exptl_crystal_size_min          0.01
_refine_diff_density_max         0.075
_refine_diff_density_min         -0.068
_refine_ls_goodness_of_fit_ref   1.02
_refine_ls_hydrogen_treatment    none
_refine_ls_matrix_type           fullcycle
_refine_ls_number_parameters     21
_refine_ls_number_reflns         215
_refine_ls_number_restraints     0
_refine_ls_restrained_S_all      1.02
_refine_ls_R_factor_all          0.0058
_refine_ls_R_factor_gt           0.0058
_refine_ls_shift/su_max          0
_refine_ls_shift/su_mean         0
_refine_ls_structure_factor_coef Inet
_refine_ls_weighting_details     0.1473/[\s(F~o~)^2^]
_refine_ls_weighting_scheme      sigma
_refine_ls_wR_factor_gt          0.0063
_refine_ls_wR_factor_ref         0.0063
_reflns_number_gt                215
_reflns_number_total             215
_reflns_threshold_expression     'F~o~ > 4\s(F~o~)'
_cod_data_source_file            pi5025sup1.cif
_cod_data_source_block           VB2
_cod_original_cell_volume        23.782(6)
_cod_original_sg_symbol_Hall     -P62
_cod_original_formula_sum        'B2 V1'
_cod_database_code               2107290
_cod_database_fobs_code          2107290
loop_
_symmetry_equiv_pos_as_xyz
' x, y, z'
'-y, x-y, z'
'-x+y, -x, z'
'-x, -y, z'
' y, -x+y, z'
' x-y, x, z'
'-y, -x, z'
'-x+y, y, z'
' x, x-y, z'
' y, x, z'
' x-y, -y, z'
'-x, -x+y, z'
'-x, -y, -z'
' y, -x+y, -z'
' x-y, x, -z'
' x, y, -z'
'-y, x-y, -z'
'-x+y, -x, -z'
' y, x, -z'
' x-y, -y, -z'
'-x, -x+y, -z'
'-y, -x, -z'
'-x+y, y, -z'
' x, x-y, -z'
loop_
_atom_rho_multipole_atom_label
_atom_rho_multipole_coeff_Pv
_atom_rho_multipole_coeff_P00
_atom_rho_multipole_coeff_P10
_atom_rho_multipole_coeff_P11
_atom_rho_multipole_coeff_P1-1
_atom_rho_multipole_coeff_P20
_atom_rho_multipole_coeff_P21
_atom_rho_multipole_coeff_P2-1
_atom_rho_multipole_coeff_P22
_atom_rho_multipole_coeff_P2-2
_atom_rho_multipole_coeff_P30
_atom_rho_multipole_coeff_P31
_atom_rho_multipole_coeff_P3-1
_atom_rho_multipole_coeff_P32
_atom_rho_multipole_coeff_P3-2
_atom_rho_multipole_coeff_P33
_atom_rho_multipole_coeff_P3-3
_atom_rho_multipole_coeff_P40
_atom_rho_multipole_coeff_P41
_atom_rho_multipole_coeff_P4-1
_atom_rho_multipole_coeff_P42
_atom_rho_multipole_coeff_P4-2
_atom_rho_multipole_coeff_P43
_atom_rho_multipole_coeff_P4-3
_atom_rho_multipole_coeff_P44
_atom_rho_multipole_coeff_P4-4
_atom_rho_multipole_kappa
_atom_rho_multipole_kappa_prime0
_atom_rho_multipole_kappa_prime1
_atom_rho_multipole_kappa_prime2
_atom_rho_multipole_kappa_prime3
_atom_rho_multipole_kappa_prime4
_atom_rho_multipole_radial_slater_n0
_atom_rho_multipole_radial_slater_zeta0
_atom_rho_multipole_radial_slater_n1
_atom_rho_multipole_radial_slater_zeta1
_atom_rho_multipole_radial_slater_n2
_atom_rho_multipole_radial_slater_zeta2
_atom_rho_multipole_radial_slater_n3
_atom_rho_multipole_radial_slater_zeta3
_atom_rho_multipole_radial_slater_n4
_atom_rho_multipole_radial_slater_zeta4
V1 4.662(2) 0 0 0 0 0.034(2) 0 0 0 0 0 0 0 0 0 0 0 -0.025(2) 0 0 0 0 0 0 0 0
0.984(2) 1.198(2) 1 1 1 1 4 4.4 4 4.4 4 4.4 4 4.4 4 4.4
B1 3.169(3) 0 0 0 0 0.044(2) 0 0 0 0 0 0 0 0 0 0 0.269(2) -0.045(2) 0 0 0 0 0 0
0 0 -0.0965(2) 0.801(2) 1 1 1 1 2 2.53 2 2.53 2 2.53 3 2.53 4 2.53
loop_
_atom_site_type_symbol
_atom_site_label
_atom_site_fract_x
_atom_site_fract_y
_atom_site_fract_z
_atom_site_U_iso_or_equiv
_atom_site_adp_type
_atom_site_occupancy
_atom_site_symmetry_multiplicity
V V1 0 0 0 0.00184(3) Bani 1.0 24
B B1 0.33333 0.66666 0.5 0.00372(5) Bani 1.0 12
loop_
_atom_site_aniso_label
_atom_site_aniso_U_11
_atom_site_aniso_U_22
_atom_site_aniso_U_33
_atom_site_aniso_U_12
_atom_site_aniso_U_13
_atom_site_aniso_U_23
V1 0.00146(4) 0.00146(4) 0.00169(5) 0 0 0.00073(2)
B1 0.00275(5) 0.00275(5) 0.00432(8) 0 0 0.00138(3)
loop_
_atom_type_symbol
_atom_type_description
_atom_type_number_in_cell
_atom_type_scat_dispersion_real
_atom_type_scat_dispersion_imag
_atom_type_scat_source
V V 1.00 .194 .338 International_Tables_Vol_IV_Table_2.3.1
B B 2.00 .000 .000 International_Tables_Vol_IV_Table_2.3.1
loop_
_geom_angle_atom_site_label_1
_geom_angle_atom_site_label_2
_geom_angle_atom_site_label_3
_geom_angle_site_symmetry_1
_geom_angle_site_symmetry_3
_geom_angle
_geom_angle_publ_flag
B1 V1 B1 . 1_554 82.880(10) yes
B1 V1 B1 . 1_545 80.960(10) yes
B1 V1 B1 . 1_544 135.97(2) yes
B1 V1 B1 . 1_445 80.960(10) yes
B1 V1 B1 . 1_444 135.97(2) yes
B1 V1 B1 . 4_555 97.120(10) yes
B1 V1 B1 . 4_554 180.00(2) yes
B1 V1 B1 . 4_565 44.030(10) yes
B1 V1 B1 . 4_564 99.040(10) yes
B1 V1 B1 . 4_665 44.030(10) yes
B1 V1 B1 . 4_664 99.040(10) yes
B1 V1 V1 . 1_545 130.480(10) yes
B1 V1 V1 . 1_565 49.520(10) yes
B1 V1 V1 . 1_655 90.000(10) yes
B1 V1 V1 . 1_455 90.000(10) yes
B1 V1 V1 . 1_445 130.480(10) yes
B1 V1 V1 . 1_665 49.520(10) yes
B1 V1 V1 . 1_554 131.440(10) yes
B1 V1 V1 . 1_556 48.560(10) yes
B1 V1 B1 1_554 1_545 135.97(2) yes
B1 V1 B1 1_554 1_544 80.960(10) yes
B1 V1 B1 1_554 1_445 135.97(2) yes
B1 V1 B1 1_554 1_444 80.960(10) yes
B1 V1 B1 1_554 4_555 180.00(2) yes
B1 V1 B1 1_554 4_554 97.120(10) yes
B1 V1 B1 1_554 4_565 99.040(10) yes
B1 V1 B1 1_554 4_564 44.030(10) yes
B1 V1 B1 1_554 4_665 99.040(10) yes
B1 V1 B1 1_554 4_664 44.030(10) yes
B1 V1 V1 1_554 1_545 130.480(10) yes
B1 V1 V1 1_554 1_565 49.520(10) yes
B1 V1 V1 1_554 1_655 90.000(10) yes
B1 V1 V1 1_554 1_455 90.000(10) yes
B1 V1 V1 1_554 1_445 130.480(10) yes
B1 V1 V1 1_554 1_665 49.520(10) yes
B1 V1 V1 1_554 1_554 48.560(10) yes
B1 V1 V1 1_554 1_556 131.440(10) yes
B1 V1 B1 1_545 1_544 82.880(10) yes
B1 V1 B1 1_545 1_445 80.960(10) yes
B1 V1 B1 1_545 1_444 135.97(2) yes
B1 V1 B1 1_545 4_555 44.030(10) yes
B1 V1 B1 1_545 4_554 99.040(10) yes
B1 V1 B1 1_545 4_565 97.120(10) yes
B1 V1 B1 1_545 4_564 180.00(2) yes
B1 V1 B1 1_545 4_665 44.030(10) yes
B1 V1 B1 1_545 4_664 99.040(10) yes
B1 V1 V1 1_545 1_545 49.520(10) yes
B1 V1 V1 1_545 1_565 130.480(10) yes
B1 V1 V1 1_545 1_655 49.520(10) yes
B1 V1 V1 1_545 1_455 130.480(10) yes
B1 V1 V1 1_545 1_445 90.000(10) yes
B1 V1 V1 1_545 1_665 90.000(10) yes
B1 V1 V1 1_545 1_554 131.440(10) yes
B1 V1 V1 1_545 1_556 48.560(10) yes
B1 V1 B1 1_544 1_445 135.97(2) yes
B1 V1 B1 1_544 1_444 80.960(10) yes
B1 V1 B1 1_544 4_555 99.040(10) yes
B1 V1 B1 1_544 4_554 44.030(10) yes
B1 V1 B1 1_544 4_565 180.00(2) yes
B1 V1 B1 1_544 4_564 97.120(10) yes
B1 V1 B1 1_544 4_665 99.040(10) yes
B1 V1 B1 1_544 4_664 44.030(10) yes
B1 V1 V1 1_544 1_545 49.520(10) yes
B1 V1 V1 1_544 1_565 130.480(10) yes
B1 V1 V1 1_544 1_655 49.520(10) yes
B1 V1 V1 1_544 1_455 130.480(10) yes
B1 V1 V1 1_544 1_445 90.000(10) yes
B1 V1 V1 1_544 1_665 90.000(10) yes
B1 V1 V1 1_544 1_554 48.560(10) yes
B1 V1 V1 1_544 1_556 131.440(10) yes
B1 V1 B1 1_445 1_444 82.880(10) yes
B1 V1 B1 1_445 4_555 44.030(10) yes
B1 V1 B1 1_445 4_554 99.040(10) yes
B1 V1 B1 1_445 4_565 44.030(10) yes
B1 V1 B1 1_445 4_564 99.040(10) yes
B1 V1 B1 1_445 4_665 97.120(10) yes
B1 V1 B1 1_445 4_664 180.00(2) yes
B1 V1 V1 1_445 1_545 90.000(10) yes
B1 V1 V1 1_445 1_565 90.000(10) yes
B1 V1 V1 1_445 1_655 130.480(10) yes
B1 V1 V1 1_445 1_455 49.520(10) yes
B1 V1 V1 1_445 1_445 49.520(10) yes
B1 V1 V1 1_445 1_665 130.480(10) yes
B1 V1 V1 1_445 1_554 131.440(10) yes
B1 V1 V1 1_445 1_556 48.560(10) yes
B1 V1 B1 1_444 4_555 99.040(10) yes
B1 V1 B1 1_444 4_554 44.030(10) yes
B1 V1 B1 1_444 4_565 99.040(10) yes
B1 V1 B1 1_444 4_564 44.030(10) yes
B1 V1 B1 1_444 4_665 180.00(2) yes
B1 V1 B1 1_444 4_664 97.120(10) yes
B1 V1 V1 1_444 1_545 90.000(10) yes
B1 V1 V1 1_444 1_565 90.000(10) yes
B1 V1 V1 1_444 1_655 130.480(10) yes
B1 V1 V1 1_444 1_455 49.520(10) yes
B1 V1 V1 1_444 1_445 49.520(10) yes
B1 V1 V1 1_444 1_665 130.480(10) yes
B1 V1 V1 1_444 1_554 48.560(10) yes
B1 V1 V1 1_444 1_556 131.440(10) yes
B1 V1 B1 4_555 4_554 82.880(10) yes
B1 V1 B1 4_555 4_565 80.960(10) yes
B1 V1 B1 4_555 4_564 135.97(2) yes
B1 V1 B1 4_555 4_665 80.960(10) yes
B1 V1 B1 4_555 4_664 135.97(2) yes
B1 V1 V1 4_555 1_545 49.520(10) yes
B1 V1 V1 4_555 1_565 130.480(10) yes
B1 V1 V1 4_555 1_655 90.000(10) yes
B1 V1 V1 4_555 1_455 90.000(10) yes
B1 V1 V1 4_555 1_445 49.520(10) yes
B1 V1 V1 4_555 1_665 130.480(10) yes
B1 V1 V1 4_555 1_554 131.440(10) yes
B1 V1 V1 4_555 1_556 48.560(10) yes
B1 V1 B1 4_554 4_565 135.97(2) yes
B1 V1 B1 4_554 4_564 80.960(10) yes
B1 V1 B1 4_554 4_665 135.97(2) yes
B1 V1 B1 4_554 4_664 80.960(10) yes
B1 V1 V1 4_554 1_545 49.520(10) yes
B1 V1 V1 4_554 1_565 130.480(10) yes
B1 V1 V1 4_554 1_655 90.000(10) yes
B1 V1 V1 4_554 1_455 90.000(10) yes
B1 V1 V1 4_554 1_445 49.520(10) yes
B1 V1 V1 4_554 1_665 130.480(10) yes
B1 V1 V1 4_554 1_554 48.560(10) yes
B1 V1 V1 4_554 1_556 131.440(10) yes
B1 V1 B1 4_565 4_564 82.880(10) yes
B1 V1 B1 4_565 4_665 80.960(10) yes
B1 V1 B1 4_565 4_664 135.97(2) yes
B1 V1 V1 4_565 1_545 130.480(10) yes
B1 V1 V1 4_565 1_565 49.520(10) yes
B1 V1 V1 4_565 1_655 130.480(10) yes
B1 V1 V1 4_565 1_455 49.520(10) yes
B1 V1 V1 4_565 1_445 90.000(10) yes
B1 V1 V1 4_565 1_665 90.000(10) yes
B1 V1 V1 4_565 1_554 131.440(10) yes
B1 V1 V1 4_565 1_556 48.560(10) yes
B1 V1 B1 4_564 4_665 135.97(2) yes
B1 V1 B1 4_564 4_664 80.960(10) yes
B1 V1 V1 4_564 1_545 130.480(10) yes
B1 V1 V1 4_564 1_565 49.520(10) yes
B1 V1 V1 4_564 1_655 130.480(10) yes
B1 V1 V1 4_564 1_455 49.520(10) yes
B1 V1 V1 4_564 1_445 90.000(10) yes
B1 V1 V1 4_564 1_665 90.000(10) yes
B1 V1 V1 4_564 1_554 48.560(10) yes
B1 V1 V1 4_564 1_556 131.440(10) yes
B1 V1 B1 4_665 4_664 82.880(10) yes
B1 V1 V1 4_665 1_545 90.000(10) yes
B1 V1 V1 4_665 1_565 90.000(10) yes
B1 V1 V1 4_665 1_655 49.520(10) yes
B1 V1 V1 4_665 1_455 130.480(10) yes
B1 V1 V1 4_665 1_445 130.480(10) yes
B1 V1 V1 4_665 1_665 49.520(10) yes
B1 V1 V1 4_665 1_554 131.440(10) yes
B1 V1 V1 4_665 1_556 48.560(10) yes
B1 V1 V1 4_664 1_545 90.000(10) yes
B1 V1 V1 4_664 1_565 90.000(10) yes
B1 V1 V1 4_664 1_655 49.520(10) yes
B1 V1 V1 4_664 1_455 130.480(10) yes
B1 V1 V1 4_664 1_445 130.480(10) yes
B1 V1 V1 4_664 1_665 49.520(10) yes
B1 V1 V1 4_664 1_554 48.560(10) yes
B1 V1 V1 4_664 1_556 131.440(10) yes
V1 V1 V1 1_545 1_565 180.000(10) yes
V1 V1 V1 1_545 1_655 60.000(10) yes
V1 V1 V1 1_545 1_455 120.000(10) yes
V1 V1 V1 1_545 1_445 60.000(10) yes
V1 V1 V1 1_545 1_665 120.000(10) yes
V1 V1 V1 1_545 1_554 90.000(10) yes
V1 V1 V1 1_545 1_556 90.000(10) yes
V1 V1 V1 1_565 1_655 120.000(10) yes
V1 V1 V1 1_565 1_455 60.000(10) yes
V1 V1 V1 1_565 1_445 120.000(10) yes
V1 V1 V1 1_565 1_665 60.000(10) yes
V1 V1 V1 1_565 1_554 90.000(10) yes
V1 V1 V1 1_565 1_556 90.000(10) yes
V1 V1 V1 1_655 1_455 180.000(10) yes
V1 V1 V1 1_655 1_445 120.000(10) yes
V1 V1 V1 1_655 1_665 60.000(10) yes
V1 V1 V1 1_655 1_554 90.000(10) yes
V1 V1 V1 1_655 1_556 90.000(10) yes
V1 V1 V1 1_455 1_445 60.000(10) yes
V1 V1 V1 1_455 1_665 120.000(10) yes
V1 V1 V1 1_455 1_554 90.000(10) yes
V1 V1 V1 1_455 1_556 90.000(10) yes
V1 V1 V1 1_445 1_665 180.000(10) yes
V1 V1 V1 1_445 1_554 90.000(10) yes
V1 V1 V1 1_445 1_556 90.000(10) yes
V1 V1 V1 1_665 1_554 90.000(10) yes
V1 V1 V1 1_665 1_556 90.000(10) yes
V1 V1 V1 1_554 1_556 180.000(10) yes
B1 B1 B1 4_565 4_665 120.00(2) yes
B1 B1 B1 4_565 4_675 120.00(2) yes
B1 B1 V1 4_565 . 67.990(10) yes
B1 B1 V1 4_565 1_556 67.990(10) yes
B1 B1 V1 4_565 1_565 67.990(10) yes
B1 B1 V1 4_565 1_566 67.990(10) yes
B1 B1 V1 4_565 1_665 138.56(2) yes
B1 B1 V1 4_565 1_666 138.56(2) yes
B1 B1 B1 4_665 4_675 120.00(2) yes
B1 B1 V1 4_665 . 67.990(10) yes
B1 B1 V1 4_665 1_556 67.990(10) yes
B1 B1 V1 4_665 1_565 138.56(2) yes
B1 B1 V1 4_665 1_566 138.56(2) yes
B1 B1 V1 4_665 1_665 67.990(10) yes
B1 B1 V1 4_665 1_666 67.990(10) yes
B1 B1 V1 4_675 . 138.56(2) yes
B1 B1 V1 4_675 1_556 138.56(2) yes
B1 B1 V1 4_675 1_565 67.990(10) yes
B1 B1 V1 4_675 1_566 67.990(10) yes
B1 B1 V1 4_675 1_665 67.990(10) yes
B1 B1 V1 4_675 1_666 67.990(10) yes
V1 B1 V1 . 1_556 82.880(10) yes
V1 B1 V1 . 1_565 80.960(10) yes
V1 B1 V1 . 1_566 135.97(2) yes
V1 B1 V1 . 1_665 80.960(10) yes
V1 B1 V1 . 1_666 135.97(2) yes
V1 B1 V1 1_556 1_565 135.97(2) yes
V1 B1 V1 1_556 1_566 80.960(10) yes
V1 B1 V1 1_556 1_665 135.97(2) yes
V1 B1 V1 1_556 1_666 80.960(10) yes
V1 B1 V1 1_565 1_566 82.880(10) yes
V1 B1 V1 1_565 1_665 80.960(10) yes
V1 B1 V1 1_565 1_666 135.97(2) yes
V1 B1 V1 1_566 1_665 135.97(2) yes
V1 B1 V1 1_566 1_666 80.960(10) yes
V1 B1 V1 1_665 1_666 82.880(10) yes
loop_
_geom_bond_atom_site_label_1
_geom_bond_atom_site_label_2
_geom_bond_site_symmetry_2
_geom_bond_distance
_geom_bond_publ_flag
V1 B1 . 2.3087(2) yes
V1 B1 1_554 2.3087(2) yes
V1 B1 1_545 2.3087(2) yes
V1 B1 1_544 2.3087(2) yes
V1 B1 1_445 2.3087(2) yes
V1 B1 1_444 2.3087(2) yes
V1 B1 4_555 2.3087(2) yes
V1 B1 4_554 2.3087(2) yes
V1 B1 4_565 2.3087(2) yes
V1 B1 4_564 2.3087(2) yes
V1 B1 4_665 2.3087(2) yes
V1 B1 4_664 2.3087(2) yes
V1 V1 1_545 2.9977(2) yes
V1 V1 1_565 2.9977(2) yes
V1 V1 1_655 2.9977(2) yes
V1 V1 1_455 2.9977(2) yes
V1 V1 1_445 2.9977(2) yes
V1 V1 1_665 2.9977(2) yes
V1 V1 1_554 3.0560(4) yes
V1 V1 1_556 3.0560(4) yes
B1 B1 4_565 1.7307(2) yes
B1 B1 4_665 1.7307(2) yes
B1 B1 4_675 1.7307(2) yes
